Repository: Soft-Materials-Mechanics-Laboratory/hyperelastic-damage-gpr

# Hyperelastic Damage Modeling with Physics-Informed GPR

This repository contains the code and data associated with the manuscript:

**Upadhyay, K. (2026). A physics-informed data-driven framework for modeling hyperelastic materials with progressive damage and failure. arXiv Preprint arXiv:2602.11414.** \

<https://doi.org/10.48550/arXiv.2602.11414>
---

## Overview

This repository provides the implementation of a physics-informed, data-driven constitutive modeling framework for hyperelastic materials with progressive damage and failure. The framework uses **Gaussian Process Regression (GPR)** in two stages:

1. **Stage I:** Learn the constitutive response of the undamaged hyperelastic material  
2. **Stage II:** Learn the damage evolution behavior and incorporate it into the final constitutive model  

The framework is developed and validated using **synthetic data**, and then applied to **experimental brain tissue data** digitized from the literature.

The repository is organized to support transparency and reproducibility of the results presented in the paper.

---

## Repository Structure

```text
hyperelastic-damage-gpr/
│
├── data/                  # Experimental datasets (Synthetic datasets are generated directly within the notebook(s))
├── notebooks/             # Jupyter notebooks reproducing paper results
├── src/                   # Reusable Python source files
├── figures/               # Figures used in the README and any static outputs
├── results/               # Saved outputs, exported figures, and model results
├── environment.yml        # Conda environment (general use)
├── requirements_paper.txt # Exact environment used for manuscript results
├── LICENSE                # License file
└── README.md              # Project overview and instructions

```
---

## Contents

This repository will include:

- Jupyter notebooks used to generate results for:
  - synthetic data validation  
  - application to experimental brain tissue datasets  
- associated input datasets  
- reusable Python source code extracted from the notebooks  
- environment specification for reproducibility  
- figures and outputs relevant to the manuscript  

---

### 1. Clone the repository

```bash
git clone https://github.com/Soft-Materials-Mechanics-Laboratory/hyperelastic-damage-gpr.git
cd hyperelastic-damage-gpr
```

### 3. Run the code
1. Run jupyter
```bash
jupyter lab
```
2. Open notebooks in the `notebooks/` folder.
3. Run notebooks using: Kernel → Restart & Run All

---

## Recommended Workflow

1. Run the synthetic-data notebook(s) first
2. Run the experimental-data notebook(s) next
3. Compare generated figures and outputs with those reported in the manuscript

---

## Data

This repository contains two categories of data:
- **Synthetic Data:** \
  Synthetic datasets are generated directly within the notebook(s) and/or supporting source code used for model development, validation, and demonstration of the framework. This allows users to modify data-generation settings such as parameter ranges, sampling density, and noise levels while preserving reproducibility through documented settings.
- **Experimental Data:** \
  Experimental brain tissue datasets included here were digitized from published literature using WebPlotDigitizer for the purpose of reproducing the analyses in this study.

Please cite the original experimental study when using these data:

G. Franceschini, D. Bigoni, P. Regitnig, G. A. Holzapfel, *Brain tissue deforms similarly to filled elastomers and follows consolidation theory*, *Journal of the Mechanics and Physics of Solids* 54 (12) (2006) 2592–2620. 
doi:10.1016/j.jmps.2006.05.004

## Reproducibility

The goal of this repository is to make the main results of the paper transparent and reproducible.

To ensure reproducibility:
- The exact package versions used in the manuscript are provided in `requirements_paper.txt`
- A Conda environment (`environment.yml`) is provided for general usage

## Method Summary

The constitutive modeling framework in this work combines physical structure and machine learning.

At a high level:
- The undamaged hyperelastic response is learned first
- The damage behavior is then learned separately in a second stage
- The final constitutive model combines these two learned components
- The approach is designed to remain physically meaningful while retaining flexibility from data-driven modeling

This structure allows the framework to capture progressive damage and failure while preserving interpretability.

---

# Data

This folder contains all datasets used in this study. Note that experimental data of brain tissue tensile tests were digitized from Franceschini et al. (G. Franceschini, D. Bigoni, P. Regitnig, G. A. Holzapfel, Brain tissue deforms similarly to filled elastomers and follows consolidation theory, Journal of the Mechanics and Physics of Solids 54 (12) (2006) 2592–2620. doi:10.1016/j.jmps.2006.05.004.)

File: data/brain_gm1.csv
Stretch,Nominal Stress (kPa)
1,0
1.0174,0.3385
1.0291,0.6
1.0829,0.7538
1.1464,0.8769
1.2156,0.9885
1.2905,1.0962
1.3713,1.2
1.4481,1.2962
1.5327,1.4231
1.5961,1.5385
1.6596,1.6731
1.7173,1.8115
1.7749,1.9615
1.8269,2.1115
1.8846,2.2885
1.9365,2.45
1.9846,2.6
2.0346,2.7615
2.0904,2.9231
2.1462,3.0731
2.1789,3.1577
2.2327,3.3269
2.2827,3.4692
2.3442,3.6231
2.3981,3.7308
2.45,3.7962
2.5018,3.8115
2.546,3.8462
2.5883,3.9115
2.6325,3.9385
2.6497,3.8615
2.6632,3.8115
2.6977,3.7885
2.7284,3.6962
2.7418,3.5462
2.7513,3.35
2.757,3.1769
2.7626,2.9923
2.7683,2.8308
2.7721,2.6923
2.774,2.55

File: data/brain_wm_o.csv
Stretch,Nominal Stress (kPa)
1,0
1.006,0.0903
1.0105,0.1926
1.0136,0.2919
1.0241,0.3732
1.0422,0.4545
1.0662,0.5177
1.0934,0.5629
1.1235,0.6021
1.1566,0.6383
1.1897,0.6745
1.2228,0.7107
1.2529,0.7499
1.2861,0.8071
1.3087,0.8704
1.3282,0.9457
1.3448,1.033
1.3583,1.1263
1.3719,1.2256
1.3854,1.3189
1.402,1.4183
1.4201,1.5146
1.4396,1.6169
1.4622,1.7223
1.4878,1.8337
1.5164,1.9481
1.5435,2.0475
1.5721,2.1439
1.6038,2.2432
1.6384,2.3486
1.6715,2.454
1.7077,2.5715
1.7423,2.6799
1.7784,2.7943
1.8146,2.9027
1.8492,2.9931
1.8748,3.0473
1.9049,3.0775
1.935,3.0776
1.9591,3.0385
1.9817,2.9754
2.0028,2.9032
2.0253,2.804
2.0449,2.6927
2.063,2.5754
2.0795,2.4611
2.0931,2.3528
2.1082,2.2385
2.1217,2.1242
2.1383,2.0219
2.1533,1.9467
2.1714,1.8685
2.194,1.7934
2.2211,1.7212
2.2527,1.6521
